Repository: mtaimourz/pale-blue-flame

# Pale Blue Flame

*Nobody has lit a fire there yet.*

NASA has spent years setting small, careful fires in space. A sheet of cotton and fiberglass, almost a metre long, burned on a cargo ship after it left the Space Station. Acrylic rods burned in a small wind tunnel on the Space Station itself. And every one of those material fires burned in the same kind of air: Space Station air, normal pressure, 14 to 22% oxygen.

The places people want to live next are a bit different than the places these experiments were taken. A base on the Moon, a pressurized rover, a habitat on Mars: NASA plans them with more oxygen and thinner air. In that air, the data has nothing.

So we built a page that asks one question, and is honest about the answer.

We made it for the NASA Space Apps Challenge 2026, for the challenge [Flame in Freefall](https://www.spaceappschallenge.org/2026/challenges/flame-in-freefall/): an SI-powered dashboard that summarizes, ranks and interprets NASA's microgravity combustion research for fire safety.

## The one question

**Would this burn here?** You pick a material and a place, or you ask in your own words ("would my running shoe burn in a Moon rover?"). The page answers in one of two ways:

- **NASA tested this.** Real fires with that material burned in air like that place's. Tested is not the same as safe: what happened in each fire is on its experiment page.
- **We don't know. No matching test.** NASA tested the material, but only in different air. Not tested here does not mean safe.

It sounds like a small answer. Turns out it is the finding. NASA's proposed atmosphere for Moon and Mars habitats is 34% oxygen at 0.56 atm, and no material fire in the data we used comes near it. One NASA investigation, ACME BRE, says in its own record that burning continued without airflow in elevated-oxygen air like that. In normal 21% air, the same flames went out.

## What is on the page

The site is one page.

- **The first screen.** The question, the verdict, a picture of the places (Earth, the Space Station, a spacewalk, the Moon, Mars) and the oxygen chart. Arrows appear on the chart one at a time: where NASA's fires burned, where your place is, and the part that nobody tested.
- **Look closer.** One row of tabs below the first screen:
  - *The gap*: each material fire by oxygen and cabin pressure, with the places where people plan to live.
  - *Experiments*: the 24 investigations, ranked for the place you chose and sorted into prevent, detect and suppress. Open one to read its summary. You can compare two.
  - *A real fire*: the heat sensors of Saffire-I, replayed.
  - *Back on Earth*: where space fire safety came home.
  - *The data*: the tests for each material, as a chart, a table and a CSV file.
- **The ask bar.** It stays at the bottom of the screen.

Move the pointer across a chart to read its values. Click a dot to open its experiment, or a place to choose it.

## What is in this repository

| Folder | Contents |
|---|---|
| `notebooks/01_explore_the_data.ipynb` | A tour of NASA's fire data: 24 investigations, their test tables, papers and raw files. Read this first. |
| `notebooks/02_clean_the_data.ipynb` | The steps that change the test tables into one table of 263 material tests. |
| `data/` | The files that the site reads: `material_tests.csv`, `experiments.json`, `places.json`, `summaries.json` and `saffire1_sensors.json`. |
| `webapp/` | The website (Vue 3, Vite, SVG and D3). The photographs are in `webapp/public/img/`. |
| `backend/` | The question service (FastAPI and LangGraph, with DeepSeek). |

## Run the site

You need Node 18 or a later version.

1. Go to the `webapp` folder.
2. Install the packages.
3. Start the development server.
4. Open `http://localhost:5173` in a browser.

```sh
cd webapp
npm install
npm run dev
```

The site works without a network connection. The question box needs the backend.

## The site online

The site is online at **https://mtaimourz.github.io/pale-blue-flame/**. GitHub Pages serves it from the `gh-pages` branch. To publish a new version, run `webapp/scripts/deploy-pages.sh`: it builds the static site and pushes the build to that branch.

The online copy has no backend and no API key. The five example questions show saved replies from the question service (`data/answers.json`). For every other question, the page says that live answers need the backend with a DeepSeek API key. To ask anything, run the site and the backend on your computer, as the next section shows.

## Run the question box

You need Python 3.11 or a later version, [uv](https://docs.astral.sh/uv/) and a DeepSeek API key.

1. Open a second terminal.
2. Go to the `backend` folder.
3. Set the `DEEPSEEK_API_KEY` variable to your key.
4. Start the backend on port 8787.

```sh
cd backend
export DEEPSEEK_API_KEY=your-key
uv run uvicorn app:app --port 8787
```

The site sends `/api` requests to the backend. **Keep the key in the backend.

File: data/material_tests.json (part 1 of 3)
[{"experiment":"BASS-II","test":"B1","date":"2014-02-19","material":"PMMA (acrylic)","shape":"film","size_mm":0.1,"oxygen_pct":22.2,"airflow_start_cm_s":5,"airflow_min_cm_s":5,"flow_direction":null,"pressure_atm":1,"pressure_assumed":true,"result":null,"material_text":"100 micron PMMA film   2 cm wide","notes":null,"source":"https://psi.nasa.gov/physci/repo/data/investigations/PSI-25"},{"experiment":"BASS-II","test":"B2","date":"2014-02-19","material":"PMMA (acrylic)","shape":"film","size_mm":0.2,"oxygen_pct":22.2,"airflow_start_cm_s":5,"airflow_min_cm_s":5,"flow_direction":null,"pressure_atm":1,"pressure_assumed":true,"result":null,"material_text":"200 micron PMMA film   2 cm wide","notes":null,"source":"https://psi.nasa.gov/physci/repo/data/investigations/PSI-25"},{"experiment":"BASS-II","test":"B3","date":"2014-02-19","material":"PMMA (acrylic)","shape":"film","size_mm":0.1,"oxygen_pct":22.2,"airflow_start_cm_s":2,"airflow_min_cm_s":2,"flow_direction":null,"pressure_atm":1,"pressure_assumed":true,"result":null,"material_text":"100 micron film   2 cm wide","notes":null,"source":"https://psi.nasa.gov/physci/repo/data/investigations/PSI-25"},{"experiment":"BASS-II","test":"B4","date":"2014-02-19","material":"PMMA (acrylic)","shape":"film","size_mm":0.3,"oxygen_pct":22.2,"airflow_start_cm_s":5,"airflow_min_cm_s":5,"flow_direction":null,"pressure_atm":1,"pressure_assumed":true,"result":null,"material_text":"300 micron PMMA film   2 cm wide","notes":null,"source":"https://psi.nasa.gov/physci/repo/data/investigations/PSI-25"},{"experiment":"BASS-II","test":"B5","date":"2014-02-19","material":"PMMA (assumed)","shape":null,"size_mm":0.2,"oxygen_pct":22.2,"airflow_start_cm_s":5,"airflow_min_cm_s":5,"flow_direction":null,"pressure_atm":1,"pressure_assumed":true,"result":null,"material_text":"200 micron  2 cm wide","notes":null,"source":"https://psi.nasa.gov/physci/repo/data/investigations/PSI-25"},{"experiment":"BASS-II","test":"B6","date":"2014-07-07","material":"PMMA (acrylic)","shape":"film","size_mm":0.1,"oxygen_pct":21,"airflow_start_cm_s":3,"airflow_min_cm_s":3,"flow_direction":null,"pressure_atm":1,"pressure_assumed":true,"result":null,"material_text":"2 cm 0.1 mm PMMA film","notes":"3   5   approaching 10","source":"https://psi.nasa.gov/physci/repo/data/investigations/PSI-25"},{"experiment":"BASS-II","test":"B7","date":"2014-02-19","material":"PMMA (acrylic)","shape":"film","size_mm":0.4,"oxygen_pct":22.2,"airflow_start_cm_s":2,"airflow_min_cm_s":2,"flow_direction":null,"pressure_atm":1,"pressure_assumed":true,"result":null,"material_text":"400 micron film   2 cm wide","notes":null,"source":"https://psi.nasa.gov/physci/repo/data/investigations/PSI-25"},{"experiment":"BASS-II","test":"B8","date":"2014-07-07","material":"PMMA (acrylic)","shape":"film","size_mm":0.2,"oxygen_pct":21,"airflow_start_cm_s":10.1,"airflow_min_cm_s":10.1,"flow_direction":null,"pressure_atm":1,"pressure_assumed":true,"result":null,"material_text":"2 cm   0.2 mm PMMA film","notes":"10   max","source":"https://psi.nasa.gov/physci/repo/data/investigations/PSI-25"},{"experiment":"BASS-II","test":"B9","date":"2014-07-07","material":"PMMA (acrylic)","shape":"film","size_mm":0.1,"oxygen_pct":21,"airflow_start_cm_s":2,"airflow_min_cm_s":1,"flow_direction":null,"pressure_atm":1,"pressure_assumed":true,"result":null,"material_text":"2 cm   0.1 mm PMMA film","notes":null,"source":"https://psi.nasa.gov/physci/repo/data/investigations/PSI-25"},{"experiment":"BASS-II","test":"B10","date":"2014-07-07","material":"PMMA (acrylic)","shape":"film","size_mm":0.2,"oxygen_pct":21,"airflow_start_cm_s":5,"airflow_min_cm_s":1,"flow_direction":null,"pressure_atm":1,"pressure_assumed":true,"result":null,"material_text":"1 cm   0.2 mm PMMA film","notes":null,"source":"https://psi.nasa.gov/physci/repo/data/investigations/PSI-25"},{"experiment":"BASS-II","test":"B11","date":"2014-07-07","material":"PMMA (acrylic)","shape":"film","size_mm":0.2,"oxygen_pct":21,"airflow_start_cm_s":5,"airflow_min_cm_s":1,"flow_direction":null,"pressure_atm":1,"pressure_assumed":true,"result":null,"material_text":"2 cm   0.2 mm PMMA film","notes":null,"source":"https://psi.nasa.gov/physci/repo/data/investigations/PSI-25"},{"experiment":"BASS-II","test":"B12","date":"2014-02-19","material":"PMMA (acrylic)","shape":"film","size_mm":0.3,"oxygen_pct":22.2,"airflow_start_cm_s":2,"airflow_min_cm_s":2,"flow_direction":null,"pressure_atm":1,"pressure_assumed":true,"result":null,"material_text":"300 micron film   2 cm wide","notes":null,"source":"https://psi.nasa.gov/physci/repo/data/investigations/PSI-25"},{"experiment":"BASS-II","test":"B13","date":"2014-07-07","material":"PMMA (acrylic)","shape":"film","size_mm":0.4,"oxygen_pct":21,"airflow_start_cm_s":10.1,"airflow_min_cm_s":1,"flow_direction":null,"pressure_atm":1,"pressure_assumed":true,"result":null,"material_text":"2 cm   0.4 mm thick film","notes":null,"source":"https://psi.nasa.gov/physci/repo/data/investigations/PSI-25"},{"experiment":"BASS-II","test":"B14","date":"2014-07-02","material":"PMMA (acrylic)","shape":null,"size_mm":0.2,"oxygen_pct":15,"airflow_start_cm_s":5,"airflow_min_cm_s":2,"flow_direction":null,"pressure_atm":1,"pressure_assumed":true,"result":"went out (noted in airflow)","material_text":"1 cm wide 200 micron thick PMMA","notes":"5  3  2   ext","source":"https://psi.nasa.gov/physci/repo/data/investigations/PSI-25"},{"experiment":"BASS-II","test":"B15","date":"2014-07-07","material":"PMMA (acrylic)","shape":"film","size_mm":0.1,"oxygen_pct":21,"airflow_start_cm_s":10.1,"airflow_min_cm_s":10.1,"flow_direction":null,"pressure_atm":1,"pressure_assumed":true,"result":null,"material_text":"2 cm   0.1 mm PMMA film","notes":"10   max","source":"https://psi.nasa.gov/physci/repo/data/investigations/PSI-25"},{"experiment":"BASS-II","test":"B16","date":"2014-07-02","material":"PMMA (acrylic)","shape":null,"size_mm":0.1,"oxygen_pct":17.3,"airflow_start_cm_s":3,"airflow_min_cm_s":0.4,"flow_direction":null,"pressure_atm":1,"pressure_assumed":true,"result":null,"material_text":"2 cm 100 micron thick PMMA","notes":"3  0.5 pot   0.4 pot","source":"https://psi.nasa.gov/physci/repo/data/investigations/PSI-25"},{"experiment":"BASS-II","test":"B17","date":"2014-07-02","material":"PMMA (acrylic)","shape":null,"size_mm":0.2,"oxygen_pct":17.5,"airflow_start_cm_s":5,"airflow_min_cm_s":0.4,"flow_direction":null,"pressure_atm":1,"pressure_assumed":true,"result":null,"material_text":"1 cm wide 200 micron thick PMMA","notes":"5   3    pot 0.4","source":"https://psi.nasa.gov/physci/repo/data/investigations/PSI-25"},{"experiment":"BASS-II","test":"B18","date":"2014-07-02","material":"PMMA (acrylic)","shape":null,"size_mm":0.2,"oxygen_pct":17.4,"airflow_start_cm_s":10.1,"airflow_min_cm_s":10.1,"flow_direction":null,"pressure_atm":1,"pressure_assumed":true,"result":"went out (noted in airflow)","material_text":"1 cm wide 200 micron thick PMMA","notes":"10   blowoff","source":"https://psi.nasa.gov/physci/repo/data/investigations/PSI-25"},{"experiment":"BASS-II","test":"B19","date":"2014-07-02","material":"PMMA (acrylic)","shape":null,"size_mm":0.1,"oxygen_pct":17.3,"airflow_start_cm_s":10.1,"airflow_min_cm_s":10.1,"flow_direction":null,"pressure_atm":1,"pressure_assumed":true,"result":"went out (noted in airflow)","material_text":"2 cm 100 micron thick PMMA","notes":"10   blowoff","source":"https://psi.nasa.gov/physci/repo/data/investigations/PSI-25"},{"experiment":"BASS-II","test":"B20","date":"2014-07-02","material":"PMMA (acrylic)","shape":null,"size_mm":0.1,"oxygen_pct":17.4,"airflow_start_cm_s":5,"airflow_min_cm_s":0.5,"flow_direction":null,"pressure_atm":1,"pressure_assumed":true,"result":null,"material_text":"2 cm 100 micron thick PMMA","notes":"5   3      pot 0.5","source":"https://psi.nasa.gov/physci/repo/data/investigations/PSI-25"},{"experiment":"BASS-II","test":"B21","date":"2014-08-04","material":"PMMA (acrylic)","shape":null,"size_mm":0.2,"oxygen_pct":20.8,"airflow_start_cm_s":5,"airflow_min_cm_s":5,"flow_direction":null,"pressure_atm":1,"pressure_assumed":true,"result":"went out (noted in airflow)","material_text":"1 cm wide 200 micron thick PMMA","notes":"5 down to ext","source":"https://psi.nasa.gov/physci/repo/data/investigations/PSI-25"},{"experiment":"BASS-II","test":"B22","date":"2014-08-04","material":"PMMA (acrylic)","shape":null,"size_mm":0.2,"oxygen_pct":20.7,"airflow_start_cm_s":5,"airflow_min_cm_s":0,"flow_direction":null,"pressure_atm":1,"pressure_assumed":true,"result":null,"material_text":"1 cm wide 200 micron thick PMMA","notes":null,"source":"https://psi.nasa.gov/physci/repo/data/investigations/PSI-25"},{"experiment":"BASS-II","test":"F1","date":"2014-02-19","material":"Nomex","shape":"fabric","size_mm":null,"oxygen_pct":22.2,"airflow_start_cm_s":9.6,"airflow_min_cm_s":9.6,"flow_direction":null,"pressure_atm":1,"pressure_assumed":true,"result":null,"material_text":"Nomex natural (nomex III)","notes":null,"source":"https://psi.nasa.gov/physci/repo/data/investigations/PSI-25"},{"experiment":"BASS-II","test":"F2","date":"2014-07-28","material":"Nomex","shape":"fabric","size_mm":null,"oxygen_pct":21,"airflow_start_cm_s":15.1,"airflow_min_cm_s":15.1,"flow_direction":null,"pressure_atm":1,"pressure_assumed":true,"result":null,"material_text":"Nomex natural (nomex III)","notes":null,"source":"https://psi.nasa.gov/physci/repo/data/investigations/PSI-25"},{"experiment":"BASS-II","test":"F3","date":"2014-08-01","material":"Nomex","shape":"fabric","size_mm":null,"oxygen_pct":21.7,"airflow_start_cm_s":8.1,"airflow_min_cm_s":8.1,"flow_direction":null,"pressure_atm":1,"pressure_assumed":true,"result":null,"material_text":"Nomex natural (nomex III)","notes":null,"source":"https://psi.nasa.gov/physci/repo/data/investigations/PSI-25"},{"experiment":"BASS-II","test":"F4","date":"2014-06-24","material":"candle wax","shape":"candle","size_mm":null,"oxygen_pct":17.4,"airflow_start_cm_s":3,"airflow_min_cm_s":3,"flow_direction":null,"pressure_atm":1,"pressure_assumed":true,"result":null,"material_text":"Japan Wax candle","notes":"3 ign","source":"https://psi.nasa.gov/physci/repo/data/investigations/PSI-25"},{"experiment":"BASS-II","test":"M1","date":"2014-02-20","material":"PMMA (acrylic)","shape":null,"size_mm":1,"oxygen_pct":22.2,"airflow_start_cm_s":10.1,"airflow_min_cm_s":8.1,"flow_direction":null,"pressure_atm":1,"pressure_assumed":true,"result":null,"material_text":"1 mm thick PMMA   1 sided   2 cm","notes":null,"source":"https://psi.nasa.gov/physci/repo/data/investigations/PSI-25"},{"experiment":"BASS-II","test":"M2","date":"2014-02-20","material":"PMMA (acrylic)","shape":null,"size_mm":3,"oxygen_pct":22.2,"airflow_start_cm_s":20.1,"airflow_min_cm_s":13.1,"flow_direction":null,"pressure_atm":1,"pressure_assumed":true,"result":null,"material_text":"3 mm thick PMMA 1 sided    2 cm wide","notes":null,"source":"https://psi.nasa.gov/physci/repo/data/investigations/PSI-25"},{"experiment":"BASS-II","test":"M3","date":"2014-07-11","material":"PMMA (acrylic)","shape":null,"size_mm":5,"oxygen_pct":20.8,"airflow_start_cm_s":10.1,"airflow_min_cm_s":10.1,"flow_direction":null,"pressure_atm":1,"pressure_assumed":true,"result":null,"material_text":"2 cm wide   5 mm thick 1 sided PMMA","notes":null,"source":"https://psi.nasa.gov/physci/repo/data/investigations/PSI-25"},{"experiment":"BASS-II","test":"M4","date":"2014-07-31","material":"PMMA (acrylic)","shape":null,"size_mm":5,"oxygen_pct":21.8,"airflow_start_cm_s":5,"airflow_min_cm_s":3,"flow_direction":null,"pressure_atm":1,"pressure_assumed":true,"result":null,"material_text":"5 mm thick PMMA   2 cm wide","notes":null,"source":"https://psi.nasa.gov/physci/repo/data/investigations/PSI-25"},{"experiment":"BASS-II","test":"M5","date":"2014-02-20","material":"PMMA (acrylic)","shape":null,"size_mm":3,"oxygen_pct":22.2,"airflow_start_cm_s":20.1,"airflow_min_cm_s":5,"flow_direction":null,"pressure_atm":1,"pressure_assumed":true,"result":null,"material_text":"3 mm thick PMMA   2 sided   2 cm thick","notes":null,"source":"https://psi.nasa.gov/physci/repo/data/investigations/PSI-25"},{"experiment":"BASS-II","test":"M6","date":"2014-07-31","material":"PMMA (acrylic)","shape":null,"size_mm":1,"oxygen_pct":21.8,"airflow_start_cm_s":10.1,"airflow_min_cm_s":0,"flow_direction":null,"pressure_atm":1,"pressure_assumed":true,"result":null,"material_text":"1 mm thick PMMA   2 cm wide","notes":null,"source":"https://psi.nasa.gov/physci/repo/data/investigations/PSI-25"},{"experiment":"BASS-II","test":"M7","date":"2014-07-11","material":"PMMA (acrylic)","shape":null,"size_mm":1,"oxygen_pct":18.9,"airflow_start_cm_s":10.1,"airflow_min_cm_s":3,"flow_direction":null,"pressure_atm":1,"pressure_assumed":true,"result":null,"material_text":"1 cm wide PMMA 1 mm thick","notes":null,"source":"https://psi.nasa.gov/physci/repo/data/investigations/PSI-25"},{"experiment":"BASS-II","test":"M8","date":"2014-07-11","material":"PMMA (acrylic)","shape":null,"size_mm":2,"oxygen_pct":19.1,"airflow_start_cm_s":10.1,"airflow_min_cm_s":5,"flow_direction":null,"pressure_atm":1,"pressure_assumed":true,"result":null,"material_text":"1 cm wide PMMA 2 mm thick","notes":"10   5>7  5 decr","source":"https://psi.nasa.gov/physci/repo/data/investigations/PSI-25"},{"experiment":"BASS-II","test":"M9","date":"2014-07-11","material":"PMMA (acrylic)","shape":null,"size_mm":3,"oxygen_pct":18,"airflow_start_cm_s":10.1,"airflow_min_cm_s":10.1,"flow_direction":null,"pressure_atm":1,"pressure_assumed":true,"result":null,"material_text":"1 cm wide PMMA 3 mm thick","notes":null,"source":"https://psi.nasa.gov/physci/repo/data/investigations/PSI-25"},{"experiment":"BASS-II","test":"M10","date":"2014-07-23","material":"PMMA (acrylic)","shape":"slab","size_mm":4,"oxygen_pct":20.1,"airflow_start_cm_s":10.1,"airflow_min_cm_s":8.1,"flow_direction":null,"pressure_atm":1,"pressure_assumed":true,"result":null,"material_text":"4 mm thick   1 cm wide PMMA slab","notes":null,"source":"https://psi.nasa.gov/physci/repo/data/investigations/PSI-25"},{"experiment":"BASS-II","test":"M11","date":"2014-07-11","material":"PMMA (acrylic)","shape":null,"size_mm":5,"oxygen_pct":20,"airflow_start_cm_s":10.1,"airflow_min_cm_s":10.1,"flow_direction":null,"pressure_atm":1,"pressure_assumed":true,"result":null,"material_text":"1 cm wide PMMA 5 mm thick","notes":null,"source":"https://psi.nasa.gov/physci/repo/data/investigations/PSI-25"},{"experiment":"BASS-II","test":"M12","date":"2014-07-31","material":"PMMA (acrylic)","shape":null,"size_mm":2,"oxygen_pct":21.7,"airflow_start_cm_s":1,"airflow_min_cm_s":1,"flow_direction":null,"pressure_atm":1,"pressure_assumed":true,"result":null,"material_text":"2 mm thick PMMA   2 cm wide","notes":null,"source":"https://psi.nasa.gov/physci/repo/data/investigations/PSI-25"},{"experiment":"BASS-II","test":"M13","date":"2014-07-31","material":"PMMA (acrylic)","shape":null,"size_mm":4,"oxygen_pct":20.8,"airflow_start_cm_s":6,"airflow_min_cm_s":4,"flow_direction":null,"pressure_atm":1,"pressure_assumed":true,"result":null,"material_text":"4 mm thick PMMA   2 cm wide","notes":null,"source":"https://psi.nasa.gov/physci/repo/data/investigations/PSI-25"},{"experiment":"BASS-II","test":"M14","date":"2014-02-20","material":"PMMA (acrylic)","shape":null,"size_mm":2,"oxygen_pct":22.2,"airflow_start_cm_s":10.1,"airflow_min_cm_s":8.1,"flow_direction":null,"pressure_atm":1,"pressure_assumed":true,"result":null,"material_text":"2mm thick PMMA   1 sided   2 cm wide","notes":null,"source":"https://psi.nasa.gov/physci/repo/data/investigations/PSI-25"},{"experiment":"BASS-II","test":"M15","date":"2014-07-07","material":"PMMA (acrylic)","shape":"slab","size_mm":4,"oxygen_pct":21,"airflow_start_cm_s":10.1,"airflow_min_cm_s":7,"flow_direction":null,"pressure_atm":1,"pressure_assumed":true,"result":null,"material_text":"2 cm   4 mm 1 sided PMMA slab","notes":null,"source":"https://psi.nasa.gov/physci/repo/data/investigations/PSI-25"},{"experiment":"BASS-II","test":"M16","date":"2014-07-23","material":"PMMA (acrylic)","shape":null,"size_mm":1,"oxygen_pct":19.2,"airflow_start_cm_s":10.1,"airflow_min_cm_s":1,"flow_direction":null,"pressure_atm":1,"pressure_assumed":true,"result":null,"material_text":"1 mm thick PMMA   2 cm wide","notes":null,"source":"https://psi.nasa.gov/physci/repo/data/investigations/PSI-25"},{"experiment":"BASS-II","test":"M17","date":"2014-07-15","material":"PMMA (acrylic)","shape":null,"size_mm":2,"oxygen_pct":18.8,"airflow_start_cm_s":10.1,"airflow_min_cm_s":0,"flow_direction":null,"pressure_atm":1,"pressure_assumed":true,"result":"went out (noted in airflow)","material_text":"2 cm wide PMMA 2 mm thick","notes":"10   5   3   0ext","source":"https://psi.nasa.gov/physci/repo/data/investigations/PSI-25"},{"experiment":"BASS-II","test":"M18","date":"2014-07-15","material":"PMMA (acrylic)","shape":null,"size_mm":3,"oxygen_pct":17.9,"airflow_start_cm_s":10.1,"airflow_min_cm_s":8.1,"flow_direction":null,"pressure_atm":1,"pressure_assumed":true,"result":null,"material_text":"2 cm wide PMMA 3 mm thick","notes":"10   15 (brief)   10   8","source":"https://psi.nasa.gov/physci/repo/data/investigations/PSI-25"},{"experiment":"BASS-II","test":"M19","date":"2014-07-23","material":"PMMA (acrylic)","shape":"slab","size_mm":4,"oxygen_pct":19,"airflow_start_cm_s":10.1,"airflow_min_cm_s":5,"flow_direction":null,"pressure_atm":1,"pressure_assumed":true,"result":null,"material_text":"4 mm thick   2 cm 2ide PMMA slab","notes":null,"source":"https://psi.nasa.gov/physci/repo/data/investigations/PSI-25"},{"experiment":"BASS-II","test":"M20","date":"2014-08-01","material":"PMMA (acrylic)","shape":null,"size_mm":5,"oxygen_pct":18,"airflow_start_cm_s":10.1,"airflow_min_cm_s":8.1,"flow_direction":null,"pressure_atm":1,"pressure_assumed":true,"result":null,"material_text":"5 mm thick PMMA   2 cm wide","notes":null,"source":"https://psi.nasa.gov/physci/repo/data/investigations/PSI-25"},{"experiment":"BASS-II","test":"O1","date":"2014-02-18","material":"PMMA (acrylic)","shape":"rod","size_mm":6.35,"oxygen_pct":22.2,"airflow_start_cm_s":20.1,"airflow_min_cm_s":1,"flow_direction":null,"pressure_atm":1,"pressure_assumed":true,"result":null,"material_text":"1/4\" clear rod","notes":null,"source":"https://psi.nasa.gov/physci/repo/data/investigations/PSI-25"},{"experiment":"BASS-II","test":"O2","date":"2014-02-18","material":"PMMA (acrylic)","shape":"rod","size_mm":6.35,"oxygen_pct":22.2,"airflow_start_cm_s":0,"airflow_min_cm_s":0,"flow_direction":null,"pressure_atm":1,"pressure_assumed":true,"result":null,"material_text":"1/4\" clear rod","notes":null,"source":"https://psi.nasa.gov/physci/repo/data/investigations/PSI-25"},{"experiment":"BASS-II","test":"O3a","date":"2014-06-13","material":"PMMA (acrylic)","shape":"rod","size_mm":6.35,"oxygen_pct":18,"airflow_start_cm_s":5,"airflow_min_cm_s":3,"flow_direction":null,"pressure_atm":1,"pressure_assumed":true,"result":null,"material_text":"1/4\" clear rod","notes":null,"source":"https://psi.nasa.gov/physci/repo/data/investigations/PSI-25"},{"experiment":"BASS-II","test":"O3b","date":"2014-06-13","material":"PMMA (acrylic)","shape":"rod","size_mm":6.35,"oxygen_pct":18,"airflow_start_cm_s":5,"airflow_min_cm_s":1,"flow_direction":null,"pressure_atm":1,"pressure_assumed":true,"result":null,"material_text":"1/4\" clear rod","notes":"5  3  2  1  low","source":"https://psi.nasa.gov/physci/repo/data/investigations/PSI-25"},{"experiment":"BASS-II","test":"O4","date":"2014-07-08","material":"PMMA (acrylic)","shape":"rod","size_mm":9.52,"oxygen_pct":14.8,"airflow_start_cm_s":5,"airflow_min_cm_s":5,"flow_direction":null,"pressure_atm":1,"pressure_assumed":true,"result":"went out (noted in airflow)","material_text":"3/8\"clear rod","notes":"5   down to ext","source":"https://psi.nasa.gov/physci/repo/data/investigations/PSI-25"},{"experiment":"BASS-II","test":"O5a","date":"2014-07-21","material":"PMMA (acrylic)","shape":"rod","size_mm":12.7,"oxygen_pct":15.1,"airflow_start_cm_s":5,"airflow_min_cm_s":0,"flow_direction":null,"pressure_atm":1,"pressure_assumed":true,"result":null,"material_text":"1/2\" clear PMMA rod","notes":null,"source":"https://psi.nasa.gov/physci/repo/data/investigations/PSI-25"},{"experiment":"BASS-II","test":"O5b","date":"2014-07-21","material":"PMMA (acrylic)","shape":"rod","size_mm":12.7,"oxygen_pct":14.2,"airflow_start_cm_s":49.3,"airflow_min_cm_s":5,"flow_direction":null,"pressure_atm":1,"pressure_assumed":true,"result":null,"material_text":"1/2\" clear PMMA rod","notes":"49   5 cm/s","source":"https://psi.nasa.gov/physci/repo/data/investigations/PSI-25"},{"experiment":"BASS-II","test":"O6","date":"2014-06-26","material":"PMMA (acrylic)","shape":"rod","size_mm":6.35,"oxygen_pct":16.7,"airflow_start_cm_s":null,"airflow_min_cm_s":null,"flow_direction":null,"pressure_atm":1,"pressure_assumed":true,"result":null,"material_text":"1/4\" clear rod","notes":"see fan","source":"https://psi.nasa.gov/physci/repo/data/investigations/PSI-25"},{"experiment":"BASS-II","test":"O7","date":"2014-06-26","material":"PMMA (acrylic)","shape":"rod","size_mm":6.35,"oxygen_pct":16,"airflow_start_cm_s":null,"airflow_min_cm_s":null,"flow_direction":null,"pressure_atm":1,"pressure_assumed":true,"result":null,"material_text":"1/4\" clear rod","notes":null,"source":"https://psi.nasa.gov/physci/repo/data/investigations/PSI-25"},{"experiment":"BASS-II","test":"O8a","date":"2014-06-26","material":"PMMA (acrylic)","shape":"rod","size_mm":6.35,"oxygen_pct":15.7,"airflow_start_cm_s":null,"airflow_min_cm_s":null,"flow_direction":null,"pressure_atm":1,"pressure_assumed":true,"result":null,"material_text":"1/4\" clear rod","notes":null,"source":"https://psi.nasa.gov/physci/repo/data/investigations/PSI-25"},{"experiment":"BASS-II","test":"O8b","date":"2014-06-26","material":"PMMA (acrylic)","shape":"rod","size_mm":6.35,"oxygen_pct":15.5,"airflow_start_cm_s":null,"airflow_min_cm_s":null,"flow_direction":null,"pressure_atm":1,"pressure_assumed":true,"result":null,"material_text":"1/4\" clear rod","notes":null,"source":"https://psi.nasa.gov/physci/repo/data/investigations/PSI-25"},{"experiment":"BASS-II","test":"O9","date":"2014-06-26","material":"PMMA (acrylic)","shape":"rod","size_mm":6.35,"oxygen_pct":15,"airflow_start_cm_s":null,"airflow_min_cm_s":null,"flow_direction":null,"pressure_atm":1,"pressure_assumed":true,"result":null,"material_text":"1/4\" clear rod","notes":null,"source":"https://psi.nasa.gov/physci/repo/data/investigations/PSI-25"},{"experiment":"BASS-II","test":"O10","date":"2014-07-22","material":"PMMA (acrylic)","shape":"rod","size_mm":6.35,"oxygen_pct":16.7,"airflow_start_cm_s":5,"airflow_min_cm_s":0,"flow_direction":null,"pressure_atm":1,"pressure_assumed":true,"result":null,"material_text":"1/4\" clear rod","notes":"5  2   0   max","source":"https://psi.nasa.gov/physci/repo/data/investigations/PSI-25"},{"experiment":"BASS-II","test":"O11","date":"2014-07-08","material":"PMMA (acrylic)","shape":"rod","size_mm":6.35,"oxygen_pct":15.4,"airflow_start_cm_s":5,"airflow_min_cm_s":5,"flow_direction":null,"pressure_atm":1,"pressure_assumed":true,"result":"went out (noted in airflow)","material_text":"1/4\" black rod","notes":"5   down then blowoff","source":"https://psi.nasa.gov/physci/repo/data/investigations/PSI-25"},{"experiment":"BASS-II","test":"O12","date":"2014-07-08","material":"PMMA (acrylic)","shape":"rod","size_mm":9.52,"oxygen_pct":13.6,"airflow_start_cm_s":null,"airflow_min_cm_s":null,"flow_direction":null,"pressure_atm":1,"pressure_assumed":true,"result":null,"material_text":"3/8\" clear rod","notes":"no ign at any flow","source":"https://psi.nasa.gov/physci/repo/data/investigations/PSI-25"},{"experiment":"BASS-II","test":"O13a","date":"2014-07-21","material":"PMMA (acrylic)","shape":"rod","size_mm":12.7,"oxygen_pct":15.9,"airflow_start_cm_s":49.3,"airflow_min_cm_s":0,"flow_direction":null,"pressure_atm":1,"pressure_assumed":true,"result":null,"material_text":"1/2\" clear PMMA rod","notes":null,"source":"https://psi.nasa.gov/physci/repo/data/investigations/PSI-25"},{"experiment":"BASS-II","test":"O13b","date":"2014-07-21","material":"PMMA (acrylic)","shape":"rod","size_mm":12.7,"oxygen_pct":14.6,"airflow_start_cm_s":7,"airflow_min_cm_s":4,"flow_direction":null,"pressure_atm":1,"pressure_assumed":true,"result":null,"material_text":"1/2\" clear PMMA rod","notes":null,"source":"https://psi.nasa.gov/physci/repo/data/investigations/PSI-25"},{"experiment":"BASS-II","test":"O14","date":"2014-08-01","material":"PMMA (acrylic)","shape":"rod","size_mm":6.35,"oxygen_pct":16.3,"airflow_start_cm_s":5,"airflow_min_cm_s":5,"flow_direction":null,"pressure_atm":1,"pressure_assumed":true,"result":"went out (noted in airflow)","material_text":"1/4\" black rod","notes":"5 down to ext","source":"https://psi.nasa.gov/physci/repo/data/investigations/PSI-25"},{"experiment":"BASS-II","test":"O15a","date":"2014-07-28","material":"PMMA (acrylic)","shape":"rod","size_mm":9.52,"oxygen_pct":17.1,"airflow_start_cm_s":5,"airflow_min_cm_s":0,"flow_direction":null,"pressure_atm":1,"pressure_assumed":true,"result":null,"material_text":"3/8\" clear rod","notes":null,"source":"https://psi.nasa.gov/physci/repo/data/investigations/PSI-25"},{"experiment":"BASS-II","test":"O15b","date":"2014-07-28","material":"PMMA (acrylic)","shape":"rod","size_mm":9.52,"oxygen_pct":16.7,"airflow_start_cm_s":5,"airflow_min_cm_s":0,"flow_direction":null,"pressure_atm":1,"pressure_assumed":true,"result":null,"material_text":"3/8\" clear rod","notes":null,"source":"https://psi.nasa.gov/physci/repo/data/investigations/PSI-25"},{"experiment":"BASS-II","test":"O16","date":"2014-07-29","material":"PMMA (acrylic)","shape":"rod","size_mm":9.52,"oxygen_pct":14.5,"airflow_start_cm_s":5,"airflow_min_cm_s":5,"flow_direction":null,"pressure_atm":1,"pressure_assumed":true,"result":null,"material_text":"3/8\"clear rod","notes":null,"source":"https://psi.nasa.gov/physci/repo/data/investigations/PSI-25"},{"experiment":"BASS-II","test":"O17","date":"2014-07-22","material":"PMMA (acrylic)","shape":"rod","size_mm":6.35,"oxygen_pct":15.1,"airflow_start_cm_s":3,"airflow_min_cm_s":0,"flow_direction":null,"pressure_atm":1,"pressure_assumed":true,"result":null,"material_text":"1/4\" clear rod","notes":null,"source":"https://psi.nasa.gov/physci/repo/data/investigations/PSI-25"},{"experiment":"BASS-II","test":"O18","date":"2014-07-28","material":"PMMA (acrylic)","shape":"rod","size_mm":6.35,"oxygen_pct":15.2,"airflow_start_cm_s":5,"airflow_min_cm_s":0,"flow_direction":null,"pressure_atm":1,"pressure_assumed":true,"result":null,"material_text":"1/4\" clear rod","notes":null,"source":"https://psi.nasa.gov/physci/repo/data/investigations/PSI-25"},{"experiment":"BASS-II","test":"O19","date":"2014-08-01","material":"PMMA (acrylic)","shape":"rod","size_mm":6.35,"oxygen_pct":15.3,"airflow_start_cm_s":5,"airflow_min_cm_s":5,"flow_direction":null,"pressure_atm":1,"pressure_assumed":true,"result":"went out (noted in airflow)","material_text":"1/4\" clear rod","notes":"5 down to ext","source":"https://psi.nasa.gov/physci/repo/data/investigations/PSI-25"},{"experiment":"BASS-II","test":"O20","date":"2016-02-26","material":"PMMA (acrylic)","shape":"rod","size_mm":6.35,"oxygen_pct":16.5,"airflow_start_cm_s":5,"airflow_min_cm_s":5,"flow_direction":null,"pressure_atm":1,"pressure_assumed":true,"result":null,"material_text":"1/4\" clear rod","notes":"5   8    incr to max 38.5","source":"https://psi.nasa.gov/physci/repo/data/investigations/PSI-25"},{"experiment":"BASS-II","test":"O21","date":"2016-02-26","material":"PMMA (acrylic)","shape":"rod","size_mm":9.52,"oxygen_pct":15.9,"airflow_start_cm_s":28.2,"airflow_min_cm_s":28.2,"flow_direction":null,"pressure_atm":1,"pressure_assumed":true,"result":null,"material_text":"3/8\" clear rod","notes":"incr to 28","source":"https://psi.nasa.gov/physci/repo/data/investigations/PSI-25"},{"experiment":"BASS-II","test":"O22","date":"2016-02-26","material":"PMMA (acrylic)","shape":"rod","size_mm":12.7,"oxygen_pct":15.4,"airflow_start_cm_s":4,"airflow_min_cm_s":4,"flow_direction":null,"pressure_atm":1,"pressure_assumed":true,"result":null,"material_text":"1/2\" clear rod","notes":"4 incr to 26.5","source":"https://psi.nasa.gov/physci/repo/data/investigations/PSI-25"},{"experiment":"BASS-II","test":"P1","date":"2014-06-16","material":"PMMA (acrylic)","shape":"rod","size_mm":6.35,"oxygen_pct":17.7,"airflow_start_cm_s":5,"airflow_min_cm_s":2,"flow_direction":null,"pressure_atm":1,"pressure_assumed":true,"result":"went out (noted in airflow)","material_text":"1/4\" black rod","notes":"5  2   slow decr to ext","source":"https://psi.nasa.gov/physci/repo/data/investigations/PSI-25"},{"experiment":"BASS-II","test":"P2","date":"2014-06-16","material":"PMMA (acrylic)","shape":"rod","size_mm":6.35,"oxygen_pct":17.4,"airflow_start_cm_s":5,"airflow_min_cm_s":0.3,"flow_direction":null,"pressure_atm":1,"pressure_assumed":true,"result":null,"material_text":"1/4\" black rod","notes":"5   2.5   2 (pot .9   .5   .35.  .33)","source":"https://psi.nasa.gov/physci/repo/data/investigations/PSI-25"},{"experiment":"BASS-II","test":"P3a","date":"2014-06-16","material":"PMMA (acrylic)","shape":"rod","size_mm":6.35,"oxygen_pct":17.7,"airflow_start_cm_s":5,"airflow_min_cm_s":0.3,"flow_direction":null,"pressure_atm":1,"pressure_assumed":true,"result":null,"material_text":"1/4\" clear rod","notes":null,"source":"https://psi.nasa.gov/physci/repo/data/investigations/PSI-25"},{"experiment":"BASS-II","test":"P3b","date":"2014-06-16","material":"PMMA (acrylic)","shape":"rod","size_mm":6.35,"oxygen_pct":17.4,"airflow_start_cm_s":5,"airflow_min_cm_s":0.3,"flow_direction":null,"pressure_atm":1,"pressure_assumed":true,"result":null,"material_text":"1/4 clear rod","notes":"5   very low (0.85   0.32   0.31   0.305   0.30   0.295)","source":"https://psi.nasa.gov/physci/repo/data/investigations/PSI-25"},{"experiment":"BASS-II","test":"P4","date":"2014-07-03","material":"PMMA (acrylic)","shape":"rod","size_mm":9.52,"oxygen_pct":18.5,"airflow_start_cm_s":5,"airflow_min_cm_s":0.3,"flow_direction":null,"pressure_atm":1,"pressure_assumed":true,"result":null,"material_text":"3/8\" black rod","notes":"5   pots 0.4   0.36   0.32   0.308   .3   off","source":"https://psi.nasa.gov/physci/repo/data/investigations/PSI-25"},{"experiment":"BASS-II","test":"P5","date":"2014-07-14","material":"PMMA (acrylic)","shape":"rod","size_mm":12.7,"oxygen_pct":19.3,"airflow_start_cm_s":5,"airflow_min_cm_s":5,"flow_direction":null,"pressure_atm":1,"pressure_assumed":true,"result":"went out (noted in airflow)","material_text":"0.5\" black rod","notes":"5 down to ext","source":"https://psi.nasa.gov/physci/repo/data/investigations/PSI-25"},{"experiment":"BASS-II","test":"P6","date":"2014-07-03","material":"PMMA (acrylic)","shape":"rod","size_mm":6.35,"oxygen_pct":18.9,"airflow_start_cm_s":5,"airflow_min_cm_s":0.3,"flow_direction":null,"pressure_atm":1,"pressure_assumed":true,"result":null,"material_text":"1/4\" black rod","notes":"5   pots 0.4   0.36   0.32   0.31   off","source":"https://psi.nasa.gov/physci/repo/data/investigations/PSI-25"},{"experiment":"BASS-II","test":"P8","date":"2014-07-03","material":"PMMA (acrylic)","shape":"rod","size_mm":9.52,"oxygen_pct":16.4,"airflow_start_cm_s":5,"airflow_min_cm_s":5,"flow_direction":null,"pressure_atm":1,"pressure_assumed":true,"result":null,"material_text":"3/8\" black rod","notes":"5   would not stay lit   10   15 ibid","source":"https://psi.nasa.gov/physci/repo/data/investigations/PSI-25"},{"experiment":"BASS-II","test":"P9","date":"2014-07-14","material":"PMMA (acrylic)","shape":"rod","size_mm":12.7,"oxygen_pct":17.6,"airflow_start_cm_s":5,"airflow_min_cm_s":5,"flow_direction":null,"pressure_atm":1,"pressure_assumed":true,"result":"went out (noted in airflow)","material_text":"0.5\" black rod","notes":"5 down to ext","source":"https://psi.nasa.gov/physci/repo/data/investigations/PSI-25"},{"experiment":"BASS-II","test":"P10","date":"2014-07-03","material":"PMMA (acrylic)","shape":"rod","size_mm":6.35,"oxygen_pct":17,"airflow_start_cm_s":5,"airflow_min_cm_s":0.3,"flow_direction":null,"pressure_atm":1,"pressure_assumed":true,"result":"went out (noted in airflow)","material_text":"1/4\" black rod","notes":"5   pots 0.4   0.36   0.32   0.31   0.30 extinguished","source":"https://psi.nasa.gov/physci/repo/data/investigations/PSI-25"},{"experiment":"BASS-II","test":"P12","date":"2014-07-29","material":"PMMA (acrylic)","shape":"rod","size_mm":9.52,"oxygen_pct":17.5,"airflow_start_cm_s":5,"airflow_min_cm_s":0.5,"flow_direction":null,"pressure_atm":1,"pressure_assumed":true,"result":null,"material_text":"3/8\" black rod","notes":"5   3  2  1   0.5   lower","source":"https://psi.nasa.gov/physci/repo/data/investigations/PSI-25"},{"experiment":"BASS-II","test":"P13a","date":"2014-07-14","material":"PMMA (acrylic)","shape":"rod","size_mm":12.7,"oxygen_pct":20.7,"airflow_start_cm_s":5,"airflow_min_cm_s":5,"flow_direction":null,"pressure_atm":1,"pressure_assumed":true,"result":"went out (noted in airflow)","material_text":"0.5\" black rod","notes":"5 down to ext","source":"https://psi.nasa.gov/physci/repo/data/investigations/PSI-25"},{"experiment":"BASS-II","test":"P13b","date":"2014-07-14","material":"PMMA (acrylic)","shape":"rod","size_mm":12.7,"oxygen_pct":20.6,"airflow_start_cm_s":5,"airflow_min_cm_s":5,"flow_direction":null,"pressure_atm":1,"pressure_assumed":true,"result":"went out (noted in airflow)","material_text":"0.5\" black rod","notes":"5 down to ext","source":"https://psi.nasa.gov/physci/repo/data/investigations/PSI-25"},{"experiment":"BASS-II","test":"P14","date":"2014-06-23","material":"PMMA (acrylic)","shape":"rod","size_mm":6.35,"oxygen_pct":18.4,"airflow_start_cm_s":5,"airflow_min_cm_s":0.3,"flow_direction":null,"pressure_atm":1,"pressure_assumed":true,"result":null,"material_text":"1/4 blac rod","notes":"5   low (.85   .4   .32)","source":"https://psi.nasa.gov/physci/repo/data/investigations/PSI-25"},{"experiment":"BASS-II","test":"P15","date":"2014-06-23","material":"PMMA (acrylic)","shape":"rod","size_mm":6.35,"oxygen_pct":18,"airflow_start_cm_s":5,"airflow_min_cm_s":0.4,"flow_direction":null,"pressure_atm":1,"pressure_assumed":true,"result":null,"material_text":"1/4 black rod","notes":null,"source":"https://psi.nasa.gov/physci/repo/data/investigations/PSI-25"},{"experiment":"BASS-II","test":"P16","date":"2014-07-22","material":"PMMA (acrylic)","shape":"rod","size_mm":6.35,"oxygen_pct":18.2,"airflow_start_cm_s":5,"airflow_min_cm_s":2,"flow_direction":null,"pressure_atm":1,"pressure_assumed":true,"result":null,"material_text":"1/4\" black rod","notes":"5  8  2  low","source":"https://psi.nasa.gov/physci/repo/data/investigations/PSI-25"},{"experiment":"BASS-II","test":"P17","date":"2014-07-29","material":"PMMA (acrylic)","shape":"rod","size_mm":6.35,"oxygen_pct":16.8,"airflow_start_cm_s":5,"airflow_min_cm_s":2,"flow_direction":null,"pressure_atm":1,"pressure_assumed":true,"result":null,"material_text":"1/4\"  black rod","notes":"5   3   2   22   2   low","source":"https://psi.nasa.gov/physci/repo/data/investigations/PSI-25"},{"experiment":"BASS-II","test":"P18","date":"2014-07-30","material":"PMMA (acrylic)","shape":"rod","size_mm":6.35,"oxygen_pct":20,"airflow_start_cm_s":2,"airflow_min_cm_s":0,"flow_direction":null,"pressure_atm":1,"pressure_assumed":true,"result":null,"material_text":"1/4\" black rod","notes":"2  0  2  0  etc","source":"https://psi.nasa.gov/physci/repo/data/investigations/PSI-25"},{"experiment":"BASS-II","test":"P19","date":"2014-07-22","material":"PMMA (acrylic)","shape":"rod","size_mm":6.35,"oxygen_pct":17.5,"airflow_start_cm_s":5,"airflow_min_cm_s":0,"flow_direction":null,"pressure_atm":1,"pressure_assumed":true,"result":null,"material_text":"1/4\" black rod","notes":"5  8  2  max   0","source":"https://psi.nasa.gov/physci/repo/data/investigations/PSI-25"},{"experiment":"BASS-II","test":"P20","date":"2014-07-30","material":"PMMA (acrylic)","shape":"rod","size_mm":6.35,"oxygen_pct":19,"airflow_start_cm_s":2,"airflow_min_cm_s":0,"flow_direction":null,"pressure_atm":1,"pressure_assumed":true,"result":null,"material_text":"1/4\" black rod","notes":"2  0  2  0  etc","source":"https://psi.nasa.gov/physci/repo/data/investigations/PSI-25"},{"experiment":"BASS-II","test":"P21a","date":"2014-06-23","material":"PMMA (acrylic)","shape":"rod","size_mm":6.35,"oxygen_pct":16.3,"airflow_start_cm_s":5,"airflow_min_cm_s":5,"flow_direction":null,"pressure_atm":1,"pressure_assumed":true,"result":null,"material_text":"1/4 black rod","notes":null,"source":"https://psi.nasa.gov/physci/repo/data/investigations/PSI-25"},{"experiment":"BASS-II","test":"P21b","date":"2014-06-23","material":"PMMA (acrylic)","shape":"rod","size_mm":6.35,"oxygen_pct":16.3,"airflow_start_cm_s":5,"airflow_min_cm_s":5,"flow_direction":null,"pressure_atm":1,"pressure_assumed":true,"result":null,"material_text":"1/4\" black rod","notes":null,"source":"https://psi.nasa.gov/physci/repo/data/investigations/PSI-25"},{"experiment":"BASS-II","test":"P22a","date":"2014-07-08","material":"PMMA (acrylic)","shape":"rod","size_mm":9.52,"oxygen_pct":20.8,"airflow_start_cm_s":5,"airflow_min_cm_s":5,"flow_direction":null,"pressure_atm":1,"pressure_assumed":true,"result":"went out (noted in airflow)","material_text":"3/8\" black rod","notes":"5   down to ext","source":"https://psi.nasa.gov/physci/repo/data/investigations/PSI-25"},{"experiment":"BASS-II","test":"P22b","date":"2014-07-08","material":"PMMA (acrylic)","shape":"rod","size_mm":9.52,"oxygen_pct":20,"airflow_start_cm_s":5,"airflow_min_cm_s":5,"flow_direction":null,"pressure_atm":1,"pressure_assumed":true,"result":"went out (noted in airflow)","material_text":"3/8\" black rod","notes":"5 down to ext","source":"https://psi.nasa.gov/physci/repo/data/investigations/PSI-25"},{"experiment":"BASS-II","test":"P23","date":"2014-07-30","material":"PMMA (acrylic)","shape":"rod","size_mm":9.52,"oxygen_pct":18.2,"airflow_start_cm_s":2,"airflow_min_cm_s":0,"flow_direction":null,"pressure_atm":1,"pressure_assumed":true,"result":null,"material_text":"3/8\" black rod","notes":"2  0  2  0  etc","source":"https://psi.nasa.gov/physci/repo/data/investigations/PSI-25"},{"experiment":"BASS-II","test":"P24","date":"2014-07-30","material":"PMMA (acrylic)","shape":"rod","size_mm":9.52,"oxygen_pct":19,"airflow_start_cm_s":2,"airflow_min_cm_s":0,"flow_direction":null,"pressure_atm":1,"pressure_assumed":true,"result":null,"material_text":"3/8\" black rod","notes":"2  0  2  0  etc","source":"https://psi.nasa.gov/physci/repo/data/investigations/PSI-25"},{"experiment":"BASS-II","test":"P25","date":"2014-07-08","material":"PMMA (acrylic)","shape":"rod","size_mm":9.52,"oxygen_pct":20.9,"airflow_start_cm_s":5,"airflow_min_cm_s":5,"flow_direction":null,"pressure_atm":1,"pressure_assumed":true,"result":"went out (noted in airflow)","material_text":"3/8\" clear rod","notes":"5 down to ext","source":"https://psi.nasa.gov/physci/repo/data/investigations/PSI-25"},{"experiment":"BASS-II","test":"T1","date":"2014-02-14","material":"SIBAL (cotton-fiberglass)","shape":"fabric","size_mm":null,"oxygen_pct":18.5,"airflow_start_cm_s":10.1,"airflow_min_cm_s":10.1,"flow_direction":null,"pressure_atm":1,"pressure_assumed":true,"result":null,"material_text":"2 cm SIBAL","notes":null,"source":"https://psi.nasa.gov/physci/repo/data/investigations/PSI-25"},{"experiment":"BASS-II","test":"T2","date":"2014-02-14","material":"SIBAL (cotton-fiberglass)","shape":"fabric","size_mm":null,"oxygen_pct":18.5,"airflow_start_cm_s":9.1,"airflow_min_cm_s":4,"flow_direction":null,"pressure_atm":1,"pressure_assumed":true,"result":null,"material_text":"2 cm SIBAL","notes":null,"source":"https://psi.nasa.gov/physci/repo/data/investigations/PSI-25"},{"experiment":"BASS-II","test":"T3","date":"2014-06-27","material":"not stated","shape":"sphere","size_mm":null,"oxygen_pct":17.2,"airflow_start_cm_s":10.1,
